Repository: dongzhaohe321418-lab/perovskite-screening

# Perovskite screening — γ-CsPbI₃ / FA-perovskite iodine-vacancy migration

**This README is a navigation page only. Results live in the files it links; nothing here is a
result. Last restructured 2026-07-28.**

## Where to look

| you want | go to |
|---|---|
| **Every current scientific conclusion** (one row per question) | [`RESULTS_INDEX.md`](RESULTS_INDEX.md) |
| Objective 2 (GA/Sr additive screening) canonical status | [`results/objective2/CURRENT_STATUS.md`](results/objective2/CURRENT_STATUS.md) |
| Objective 1 (charge-state migration) status — barriers EXTRACTED 2026-08-05 | [`results/objective1/dft/charge_relaxed/CHARGE_STATE_ANCHOR.md`](results/objective1/dft/charge_relaxed/CHARGE_STATE_ANCHOR.md) + [`results/objective1/dft/charge_relaxed/barrier_extraction_record.json`](results/objective1/dft/charge_relaxed/barrier_extraction_record.json) · entry gate (passed): [`results/objective1/dft/charge_relaxed/Q0_NEB_GATE.md`](results/objective1/dft/charge_relaxed/Q0_NEB_GATE.md) |
| Full audit record incl. all retractions | [`EXPERIMENT_AUDIT.md`](EXPERIMENT_AUDIT.md) |
| Governing execution rules (PI) | [`NEXT_STEP_GUIDE.md`](NEXT_STEP_GUIDE.md) |
| Historical / superseded documents | [`archive/`](archive/) — every file carries a `SUPERSEDED` banner |
| Regression suite (54 groups; every check pins a real past incident) | [`scripts/20_test_checks.py`](scripts/20_test_checks.py) |

*(Table note 2026-10-05: the Objective 1 row previously read "gate + status" and routed only to

> **INDEPENDENT SUB-PROJECT.** This directory is an experimental XRD passivator screen. It shares **no evidence chain** with the migration-barrier work (Objectives 1–2) in the rest of this repository — nothing here supports or is supported by the GA/Sr screening or the q=0/q=+1 NEB campaign. Repo-level navigation: `../RESULTS_INDEX.md`.

# Perovskite screening — XRD analysis log

Analysis of powder/thin-film XRD for the **control** perovskite sample.

| | |
|---|---|
| Sample | `perovskite#control##20260726-095651_100` |
| Scan | 5.00–50.00° 2θ, 0.05° step, 901 points |
| Radiation | Cu Kα (λ₁ = 1.540598 Å, Kα₂ modelled at 1:2) |
| Counts | 36,290 total; raw integer counts, Poisson-weighted throughout |
| Instrument | benchtop Cu Kα (**assumed** — see *Accuracy*) |
| Analysed | 2026-07-26 |

Run with `python analysis/xrd_analysis.py data/raw/<file>.txt`.

---

## Headline results

**Status: PROVISIONAL** — no instrument standard scan, no bare-substrate scan.

| Quantity | Value | Interval | Class |
|---|---|---|---|
| **Domain size D** (volume-weighted) | **43.7 nm** | 41.9 – 46.4 nm | statistical 68% CI |
| ↳ same D, instrument-width sensitivity | 43.7 nm | 38.4 – 50.3 nm | systematic (do **not** merge with above) |
| Microstrain ε | *not reported* | −2.3σ | suppressed by gate — insignificant and negative |
| Effective pseudo-cubic a | 6.2969 Å | ±0.0011 Å formal / **±0.0033 Å** model | Birge 3.00, χ²ᵣ = 9.01 |
| Zero-point offset | −0.089° | ±0.0058° formal / ±0.017° model | sample displacement |
| Degree of crystallinity | 49 – 65% | bounded range | **not** a point value |
| Bragg / total scattered | 21.9% | — | fixed-protocol comparative index |
| PbI₂-compatible peak (001) | **detected** | p = 6.4×10⁻¹⁴ (bootstrap) | 2.7% of perovskite Bragg intensity |
| Peak-to-background (220) | 64 | — | data quality |

Two uncertainty classes are reported separately throughout and must not be
combined: **±2.2 nm statistical** (counting + profile) versus
**38–50 nm systematic** (assumed instrumental resolution). They answer
different questions — the first is reproducibility on this instrument, the
second is accuracy against an absolute scale.

---

## 4. Texture — and a methodological correction

Harris texture coefficients were computed against a **calculated** random-powder
reference (multiplicity × Lorentz-polarisation × |F_hkl|², with Cromer–Mann
scattering factors and Pb/I/MA thermal factors), not against relative
intensities alone. This matters: the strongest observed reflection is 220, while
the strongest *calculated* reflection is 100 — so an eyeball comparison of peak
heights would have inverted the conclusion.

TC ranges 0.22 (100) to 2.39 (300), against 1.0 for a random powder: the film is
**strongly textured**, with ⟨hh0⟩/⟨h00⟩ planes over-represented and low-index
100/200 under-represented. Two consequences: relative peak intensities cannot be
used for phase quantification in this film, and the PbI₂ figure in §1 is a
relative index rather than a weight percent.

**Locked conventions** — TC values are only commensurable between samples
computed identically, so these are frozen in the pipeline and must not vary
within a comparison set:

1. reference intensity = multiplicity × Lorentz-polarisation × |F_hkl|²
2. multiplicity from the cubic reflection table (6, 12, 8, 6, 24, 24, 12, 6)
3. |F_hkl| from Cromer–Mann factors at the **same** wavelength and refined cell
4. reflection family fixed to N = 1, 2, 3, 4, 5, 6, 8, 9 (all eight)
5.

File: xrd/results/impurity_report.csv
tth_obs,tth_corr,d_A,area,fwhm,p_used,origin,rel_to_perovskite_pct,best_match,best_delta_d,second_match,wt_percent,wt_percent_blocked_reason
12.593537954509088,12.682345706528556,6.974279297533205,9.786645626438453,0.24344690569957456,6.393388470671069e-14,film,2.7060272529423615,PbI2(001),-0.0047207024667947906,PbI2(100),,single reflection + textured phase
30.198545286158794,30.287353038178264,2.9486211371241504,25.107847720586808,0.4777820144964456,6.567206833830286e-17,substrate,6.942370531031501,In2O3/ITO(222),0.027621137124150597,SnO2:F(101),,single reflection + textured phase
