Repository: dongzhaohe321418-lab/perovskite-screening

# Perovskite screening — γ-CsPbI₃ / FA-perovskite iodine-vacancy migration

**This README is a navigation page only. Results live in the files it links; nothing here is a
result. Last restructured 2026-07-28.**

## Where to look

| you want | go to |
|---|---|
| **Every current scientific conclusion** (one row per question) | [`RESULTS_INDEX.md`](RESULTS_INDEX.md) |
| Objective 2 (GA/Sr additive screening) canonical status | [`results/objective2/CURRENT_STATUS.md`](results/objective2/CURRENT_STATUS.md) |
| Objective 1 (charge-state migration) status — barriers EXTRACTED 2026-08-05 | [`results/objective1/dft/charge_relaxed/CHARGE_STATE_ANCHOR.md`](results/objective1/dft/charge_relaxed/CHARGE_STATE_ANCHOR.md) + [`results/objective1/dft/charge_relaxed/barrier_extraction_record.json`](results/objective1/dft/charge_relaxed/barrier_extraction_record.json) · entry gate (passed): [`results/objective1/dft/charge_relaxed/Q0_NEB_GATE.md`](results/objective1/dft/charge_relaxed/Q0_NEB_GATE.md) |
| Full audit record incl. all retractions | [`EXPERIMENT_AUDIT.md`](EXPERIMENT_AUDIT.md) |
| Governing execution rules (PI) | [`NEXT_STEP_GUIDE.md`](NEXT_STEP_GUIDE.md) |
| Historical / superseded documents | [`archive/`](archive/) — every file carries a `SUPERSEDED` banner |
| Regression suite (54 groups; every check pins a real past incident) | [`scripts/20_test_checks.py`](scripts/20_test_checks.py) |

*(Table note 2026-10-05: the Objective 1 row previously read "gate + status" and routed only to

> **INDEPENDENT SUB-PROJECT.** This directory is an experimental XRD passivator screen. It shares **no evidence chain** with the migration-barrier work (Objectives 1–2) in the rest of this repository — nothing here supports or is supported by the GA/Sr screening or the q=0/q=+1 NEB campaign. Repo-level navigation: `../RESULTS_INDEX.md`.

# Perovskite screening — XRD analysis log

Analysis of powder/thin-film XRD for the **control** perovskite sample.

| | |
|---|---|
| Sample | `perovskite#control##20260726-095651_100` |
| Scan | 5.00–50.00° 2θ, 0.05° step, 901 points |
| Radiation | Cu Kα (λ₁ = 1.540598 Å, Kα₂ modelled at 1:2) |
| Counts | 36,290 total; raw integer counts, Poisson-weighted throughout |
| Instrument | benchtop Cu Kα (**assumed** — see *Accuracy*) |
| Analysed | 2026-07-26 |

Run with `python analysis/xrd_analysis.py data/raw/<file>.txt`.

---

## Headline results

**Status: PROVISIONAL** — no instrument standard scan, no bare-substrate scan.

| Quantity | Value | Interval | Class |
|---|---|---|---|
| **Domain size D** (volume-weighted) | **43.7 nm** | 41.9 – 46.4 nm | statistical 68% CI |
| ↳ same D, instrument-width sensitivity | 43.7 nm | 38.4 – 50.3 nm | systematic (do **not** merge with above) |
| Microstrain ε | *not reported* | −2.3σ | suppressed by gate — insignificant and negative |
| Effective pseudo-cubic a | 6.2969 Å | ±0.0011 Å formal / **±0.0033 Å** model | Birge 3.00, χ²ᵣ = 9.01 |
| Zero-point offset | −0.089° | ±0.0058° formal / ±0.017° model | sample displacement |
| Degree of crystallinity | 49 – 65% | bounded range | **not** a point value |
| Bragg / total scattered | 21.9% | — | fixed-protocol comparative index |
| PbI₂-compatible peak (001) | **detected** | p = 6.4×10⁻¹⁴ (bootstrap) | 2.7% of perovskite Bragg intensity |
| Peak-to-background (220) | 64 | — | data quality |

Two uncertainty classes are reported separately throughout and must not be
combined: **±2.2 nm statistical** (counting + profile) versus
**38–50 nm systematic** (assumed instrumental resolution). They answer
different questions — the first is reproducibility on this instrument, the
second is accuracy against an absolute scale.

---

## 4. Texture — and a methodological correction

Harris texture coefficients were computed against a **calculated** random-powder
reference (multiplicity × Lorentz-polarisation × |F_hkl|², with Cromer–Mann
scattering factors and Pb/I/MA thermal factors), not against relative
intensities alone. This matters: the strongest observed reflection is 220, while
the strongest *calculated* reflection is 100 — so an eyeball comparison of peak
heights would have inverted the conclusion.

TC ranges 0.22 (100) to 2.39 (300), against 1.0 for a random powder: the film is
**strongly textured**, with ⟨hh0⟩/⟨h00⟩ planes over-represented and low-index
100/200 under-represented. Two consequences: relative peak intensities cannot be
used for phase quantification in this film, and the PbI₂ figure in §1 is a
relative index rather than a weight percent.

**Locked conventions** — TC values are only commensurable between samples
computed identically, so these are frozen in the pipeline and must not vary
within a comparison set:

1. reference intensity = multiplicity × Lorentz-polarisation × |F_hkl|²
2. multiplicity from the cubic reflection table (6, 12, 8, 6, 24, 24, 12, 6)
3. |F_hkl| from Cromer–Mann factors at the **same** wavelength and refined cell
4. reflection family fixed to N = 1, 2, 3, 4, 5, 6, 8, 9 (all eight)
5.

File: xrd/results/passivator_texture.csv
sample,hkl,N,tth,I_obs,I_calc,TC
control,"(1, 0, 0)",1,13.9576,63.94,100,0.2161
control,"(1, 1, 0)",2,19.8507,45.07,10.55,1.4442
control,"(1, 1, 1)",3,24.38,20.64,13.62,0.5119
control,"(2, 0, 0)",4,28.2074,52.56,69.11,0.257
control,"(2, 1, 0)",5,31.676,80.04,54.7,0.4944
control,"(2, 1, 1)",6,34.8015,28.79,5.01,1.9415
control,"(2, 2, 0)",8,40.3952,100,44.89,0.7527
control,"(3, 0, 0)",9,42.9638,39.18,5.56,2.3823
passivator-01,"(1, 0, 0)",1,14.0824,63.53,100,0.2061
passivator-01,"(1, 1, 0)",2,19.9758,42.53,10.6,1.3013
passivator-01,"(1, 1, 1)",3,24.4808,24.98,13.77,0.5887
passivator-01,"(2, 0, 0)",4,28.3029,62.22,69.92,0.2887
passivator-01,"(2, 1, 0)",5,31.7741,73.42,55.36,0.4302
passivator-01,"(2, 1, 1)",6,34.897,38.54,5.07,2.4637
passivator-01,"(2, 2, 0)",8,40.4868,100,45.54,0.7123
passivator-01,"(3, 0, 0)",9,43.06,34.9,5.64,2.0091
passivator-02,"(1, 0, 0)",1,14.1414,58.2,100,0.1795
passivator-02,"(1, 1, 0)",2,20.0514,44.65,10.61,1.2978
passivator-02,"(1, 1, 1)",3,24.5656,24.86,13.77,0.5564
passivator-02,"(2, 0, 0)",4,28.3951,54.51,70,0.2401
passivator-02,"(2, 1, 0)",5,31.8599,65.37,55.49,0.3632
passivator-02,"(2, 1, 1)",6,35.0338,44.91,5.07,2.7296
passivator-02,"(2, 2, 0)",8,40.5715,100,45.68,0.675
passivator-02,"(3, 0, 0)",9,43.133,35.94,5.66,1.9584
passivator-03,"(1, 0, 0)",1,14.3638,84.23,100,0.2036
passivator-03,"(1, 1, 0)",2,20.2651,54.29,10.71,1.2252
passivator-03,"(1, 1, 1)",3,24.7862,21.97,13.94,0.3809
passivator-03,"(2, 0, 0)",4,28.6217,85.56,71,0.2913
passivator-03,"(2, 1, 0)",5,32.0731,53.46,56.44,0.229
passivator-03,"(2, 1, 1)",6,35.2971,78.23,5.15,3.6725
passivator-03,"(2, 2, 0)",8,40.8039,100,46.51,0.5198
passivator-03,"(3, 0, 0)",9,43.3764,35.23,5.76,1.4777
passivator-04,"(1, 0, 0)",1,14.0539,70.45,100,0.1976
passivator-04,"(1, 1, 0)",2,19.9487,49.4,10.59,1.3085
passivator-04,"(1, 1, 1)",3,24.471,22.75,13.72,0.4652
passivator-04,"(2, 0, 0)",4,28.303,82.07,69.61,0.3306
passivator-04,"(2, 1, 0)",5,31.7562,82.81,55.19,0.4208
passivator-04,"(2, 1, 1)",6,34.9385,55.11,5.04,3.0665
passivator-04,"(2, 2, 0)",8,40.4682,100,45.38,0.6179
passivator-04,"(3, 0, 0)",9,43.0344,31.91,5.62,1.5929
passivator-05,"(1, 0, 0)",1,14.0159,58.26,100,0.168
passivator-05,"(1, 1, 0)",2,19.9057,41.42,10.58,1.1296
passivator-05,"(1, 1, 1)",3,24.4288,20.68,13.69,0.4356
passivator-05,"(2, 0, 0)",4,28.2521,54.47,69.5,0.226
passivator-05,"(2, 1, 0)",5,31.7117,100,55.06,0.5239
passivator-05,"(2, 1, 1)",6,34.8403,53.33,5.04,3.05
passivator-05,"(2, 2, 0)",8,40.4291,76.33,45.23,0.4867
passivator-05,"(3, 0, 0)",9,42.9903,38.45,5.6,1.9801

File: xrd/results/peak_table.csv
tth,e_tth,d_A,area,e_area,fwhm,e_fwhm,eta,phase,seed_tth,seed_offset,delta_chi2,p_asymptotic,p_bootstrap,p_empirical_floor,effective_dof,detected
12.59446,0.015805,7.022748,9.475879,3.171953,0.2994,0.04402,0,minor,12.6,0.00554,75.014632,3.597250407e-16,6.393388471e-14,0.003984063745,2.71193,True
13.957559,0.004741,6.339819,54.700856,2.90569,0.220905,0.017747,0.761583,perovskite,14,0.042441,686.626568,1.666735179e-148,1.991989713e-100,0.003984063745,2.112212,True
19.850657,0.005437,4.46901,38.558475,3.725987,0.239754,0.015236,0.161902,perovskite,19.85,0.000657,487.347011,2.634442984e-105,2.093022684e-97,0.003984063745,2.838397,True
21.150748,0.039064,4.197154,4.635842,4.935682,0.294396,0.110539,1e-06,not detected,21.05,0.100748,12.855537,0.004959662208,0.005190175017,0.00796812749,2.700539,False
22.718297,0.030207,3.910974,1.196028,1.522366,0.06,0.120935,0,not detected,22.75,0.031703,-0.000238,1,1,1,2.515626,False
23.5898,0.033648,3.768422,1.724346,1.32989,0.06,0.082293,0,not detected,23.6,0.0102,0.737506,0.8643487957,0.8629203469,0.764940239,2.958206,False
24.379167,0.0087,3.648163,19.026646,3.747133,0.20633,0.027192,0.165448,perovskite,24.4,0.020833,163.896227,2.643851074e-35,3.496322069e-26,0.003984063745,1.955692,True
26.330776,0.013841,3.382024,3.446937,1.527115,0.06,0.057476,0.84234,not detected,26.35,0.019224,13.324199,0.003985469661,0.003751698979,0.003984063745,2.902788,False
28.20736,0.005345,3.161144,44.965753,4.000964,0.191933,0.020814,0.576672,perovskite,28.2,0.00736,454.293064,3.828913657e-98,1.308035189e-78,0.003984063745,2.136063,True
30.198974,0.025196,2.957049,25.882431,13.166221,0.478472,0.078952,0.554027,minor,30.05,0.148974,93.759737,3.410673931e-20,6.567206834e-17,0.003984063745,2.255589,True
31.67702,0.004431,2.822364,60.719326,5.377163,0.248598,0.01312,0.003518,perovskite,31.7,0.02298,814.823859,2.637855799e-176,2.257082931e-145,0.003984063745,2.160569,True
34.801466,0.008818,2.575794,24.630083,2.917267,0.158507,0.049117,1,perovskite,34.8,0.001466,180.966559,5.454193009e-39,4.789618579e-31,0.003984063745,2.057212,True
40.395204,0.003411,2.231076,85.546252,3.906954,0.175731,0.015078,0.629843,perovskite,40.45,0.054796,1128.766193,2.09007434e-244,6.021910345e-195,0.003984063745,2.300106,True
42.963772,0.007346,2.103452,33.513623,3.55474,0.206871,0.033539,0.638918,perovskite,43,0.036228,333.920948,4.519019514e-72,1.831653742e-61,0.003984063745,2.566489,True

File: xrd/results/summary_metrics.csv
quantity,value,interval_lo,interval_hi,unit,uncertainty_class,note
"Domain size D (volume-weighted, integral breadth)",43.74787382921483,41.909721669501316,46.3549776779797,nm,statistical 68% CI,counting + profile shape
Domain size D — instrument-width sensitivity,43.74787382921483,38.39208645771289,50.3409425604169,nm,systematic,DO NOT merge with statistical CI
Effective pseudo-cubic a,6.296883911705348,6.295777232423633,6.297990590987062,A,formal fit,weights at face value
Effective pseudo-cubic a,6.296883911705348,6.2935621369211185,6.300205686489577,A,model discrepancy,"Birge 3.00, chi2r 9.01; NOT a space group"
Zero-point offset,-0.08880775201946899,-0.10624538366954367,-0.0713701203693943,deg,model discrepancy,sample displacement
Microstrain,,,,%,suppressed by gate,"WH slope -2.3 sigma, negative"
Degree of crystallinity,,49.03075193872934,65.21878625874905,%,bounded range,halo width degenerate with flat background
Bragg / total scattered,21.90300394831509,,,%,comparative index,fixed-protocol only; not background-independent
Perovskite Bragg integral,361.6610148991323,,,counts*deg,comparative index,fixed-protocol only
Film impurity / perovskite Bragg,2.7060272529423615,,,%,relative index,PbI2-compatible 001; substrate excluded; no wt% conversion
Peak-to-background (220),64.01520958831297,,,-,data quality,
Analysis status,,,,-,PROVISIONAL,Scherrer/integral-breadth size is CONDITIONAL on the assumed instrumental resolution (no standard scan supplied).; Substrate-overlapping reflections stay PROVISIONAL (no bare-substrate scan supplied).
