Repository: dongzhaohe321418-lab/perovskite-screening

# Perovskite screening — γ-CsPbI₃ / FA-perovskite iodine-vacancy migration

**This README is a navigation page only. Results live in the files it links; nothing here is a
result. Last restructured 2026-07-28.**

## Where to look

| you want | go to |
|---|---|
| **Every current scientific conclusion** (one row per question) | [`RESULTS_INDEX.md`](RESULTS_INDEX.md) |
| Objective 2 (GA/Sr additive screening) canonical status | [`results/objective2/CURRENT_STATUS.md`](results/objective2/CURRENT_STATUS.md) |
| Objective 1 (charge-state migration) status — barriers EXTRACTED 2026-08-05 | [`results/objective1/dft/charge_relaxed/CHARGE_STATE_ANCHOR.md`](results/objective1/dft/charge_relaxed/CHARGE_STATE_ANCHOR.md) + [`results/objective1/dft/charge_relaxed/barrier_extraction_record.json`](results/objective1/dft/charge_relaxed/barrier_extraction_record.json) · entry gate (passed): [`results/objective1/dft/charge_relaxed/Q0_NEB_GATE.md`](results/objective1/dft/charge_relaxed/Q0_NEB_GATE.md) |
| Full audit record incl. all retractions | [`EXPERIMENT_AUDIT.md`](EXPERIMENT_AUDIT.md) |
| Governing execution rules (PI) | [`NEXT_STEP_GUIDE.md`](NEXT_STEP_GUIDE.md) |
| Historical / superseded documents | [`archive/`](archive/) — every file carries a `SUPERSEDED` banner |
| Regression suite (54 groups; every check pins a real past incident) | [`scripts/20_test_checks.py`](scripts/20_test_checks.py) |

*(Table note 2026-10-05: the Objective 1 row previously read "gate + status" and routed only to
the Q0 NEB gate file, which is the pre-launch entry gate. The current status authority is
`results/objective1/dft/charge_relaxed/CHARGE_STATE_ANCHOR.md` (EXTRACTED) with
`results/objective1/dft/charge_relaxed/barrier_extraction_record.json`, as named in
`RESULTS_INDEX.md` Q2.)*

## The three sub-projects in this repository

1. **Objective 1 — V_I charge-state migration barriers (DFT, active).** Are V_I⁰ and V_I⁺
   migration barriers separable at PBE+D3(BJ) level in the ~~disordered γ-like host~~
   159-atom γ-like CsPbI₃ cell? *(Wording corrected 2026-10-05 to the scope stated in
   `results/objective1/dft/charge_relaxed/CHARGE_STATE_ANCHOR.md`, which separates this cell
   from the disordered FA ensemble of Objective 2.)*
   ~~Both q=0 endpoints converged; NEB gated behind
   `results/objective1/dft/charge_relaxed/Q0_NEB_GATE.md`.~~ *(Superseded 2026-10-05: the gate
   passed and the PI gave the go on 2026-07-28; both production CI-NEB legs converged (q=0 36
   iterations, q=+1 37 iterations; `results/objective1/dft/charge_relaxed/PRODUCTION_NEB_STATUS.md`).
   Barriers were extracted 2026-08-05: V_I⁰ 185.6 meV, V_I⁺¹ 181.7 meV, difference −3.9 meV
   (bare PBE+D3, FNV residual pending). The two are indistinguishable at this level and the
   Tyagi ordering is NOT reproduced. See
   `results/objective1/dft/charge_relaxed/CHARGE_STATE_ANCHOR.md`.)*
2. **Objective 2 — additive screening (MACE, active).** Do GA⁺ or Sr²⁺ change the iodine-vacancy
   migration barrier at the 10×-rate scale? Answer so far: both practically equivalent to no
   effect (108 paths, 36 hosts). `results/objective2/CURRENT_STATUS.md`.
3. **`xrd/` — INDEPENDENT sub-project** (experimental XRD passivator screen). It shares no
   evidence chain with Objectives 1–2. Its own `xrd/README.md` applies; nothing there supports
   or is supported by the migration-barrier work.

Early-stage material (the original MACE tracer-bullet pipeline, `results/dopant_screen/`,
`results/fa_host/REPORT_fa_baseline.md`, `literature_survey/`) is retained for provenance and
indexed in `RESULTS_INDEX.md` under "historical".

## Ground rules that hold everywhere

- Barriers computed at different theory fingerprints are never compared.
- MACE-level numbers are never presented as DFT or experiment.
- A job is described as *running* only after its preflight passed and output exists.
- Every correction leaves the superseded record in place, marked, never overwritten.

File: AUDIT_CORRECTIONS_CYCLE1.md
# Audit corrections — CYCLE-000001

This document is the evidence-bearing correction record required by audit CYCLE-000001
(`decision: BLOCK`, audited commit `81fd505e71b8bde5faab169cb4c42b791f656949`,
report sha256 `e4e6a3586dbca9d812c3c9a8a8696befcb4d21b5e582c2373a19b424bb85ff71`).
It corrects the historical record **without rewriting history**: the original commits are left
in place and each is annotated here with its current, evidenced status.

## F-001 — substantive events asserted in empty (zero-diff) commits

Tier-0 check `C-COMMIT-001` found three commits whose messages assert substantive events but
whose file diff is empty, breaking the content trail. Each is reconciled below.

| commit | subject (abbrev.) | actual diff | current evidenced status |
|---|---|---|---|
| `8556dd6ad473118c72899355a5cc21042c442129` | Condition 5 PARTIAL → PASS | zero files | Duplicate of `08376f47…` (same message, committed 2 s apart). The asserted state-ID evidence — job `c19efa6f`, projwfc per-atom weights, cosines image 2 = 0.9789 / image 3 = 0.9755 / image 4 = 0.9743 vs reference 4.3259 eV — **is committed** in `results/objective1/dft/charge_relaxed/harness_trial/state_id_img{2,3,4}.json` and `results/objective1/dft/charge_relaxed/harness_trial/state_id_weights.json`, and is independently re-verified by regression group `[35]` (cosines/IPR recomputed from committed per-atom weights). The empty commit itself carries no diff; the evidence landed under separate commits. Gate closure is recorded in `results/objective1/dft/charge_relaxed/Q0_NEB_GATE.md` (ALL FIVE CONDITIONS PASS) and `results/objective1/dft/charge_relaxed/HARNESS_TRIAL_RESULT.md`. |
| `08376f47954474d1da1a751c4a9ccfeaa2b95156` | Condition 5 PARTIAL → PASS | zero files | Same event as `8556dd6a…` above; same committed evidence and same `[35]` verification. The two zero-diff commits should be read as a single announced event whose artifacts are committed elsewhere in history. |
| `363170b75ac1937b0b2991067f0b70ca31078d2f` | Repoint references to archived documents | zero files | No file change accompanies the asserted repoint. Treated as a **no-op announcement**: the archive-location routing it claimed is verified by regression group `[32]` (README routes, RESULTS_INDEX rows, archive banners) and group `[27]` (links resolve), which pass at the current commit. If any archive repoint is in fact still pending, it must be made in a diff-bearing successor commit. |

**Correction method:** the historical commits are preserved (not rebased or amended). This
record is the evidence-bearing successor that ties each announced event to its committed
artifacts or marks it a no-op. Acceptance target for the next audit: no substantive empty commit
in the reviewed history lacks a resolving evidence pointer.

## F-004 — single current gate/launch state

Reconciled in `EXPERIMENT_AUDIT.md` §1.9. Current evidenced state: **gate = ALL FIVE CONDITIONS
PASS** (q0_final QE convergence block independently verifiable in `q0/q0_final_ns1.out.gz`,
state-ID recomputable per group `[35]`, harness round-trip per group `[31]`); **launch = NOT
performed** (no committed job outputs; q=+1 input structure absent — see F-003). The 2026-07-28
LAUNCH RECORD asserting submitted CI-NEBs is retained as explicitly historical/unverified. The
stale "two of five open" wording in `results/objective1/dft/charge_relaxed/Q0_POLARON_EXCLUDED.md` predates q0_final convergence.

*(Superseded 2026-10-05: the "Current evidenced state" above is the CYCLE-000001 state, not the
current one. The launch WAS performed after the PI go of 2026-07-28. Both production legs
converged (q=0 job `374e51f1`, 36 iterations; q=+1 job `98199034`, 37 iterations), and the raw
outputs and the q=+1 endpoint structures are committed (endpoints at e967e47); see
`results/objective1/dft/charge_relaxed/PRODUCTION_NEB_STATUS.md`. The job ids are the ones the
2026-07-28 launch record names. Barriers were extracted 2026-08-05; see
`results/objective1/dft/charge_relaxed/CHARGE_STATE_ANCHOR.md`.)*

## F-002 — production staging manifest hashes/sizes

`scripts/26_neb_harness.py` entries in both production staging manifests
(`ehpc/inputs_stage2/neb_q0_production/staging_manifest.json`,
`ehpc/inputs_stage2/neb_q1_production/staging_manifest.json`) were regenerated from the exact
committed source: `sha256 = 2de0057fc5c81614d7f5cae85c129f22d523a2a093d00271baf468dab339132d`,
`size_bytes = 12243` (previously `b3cc0149…f69e` / 12910). Recompute:
`shasum -a 256 scripts/26_neb_harness.py` and `wc -c scripts/26_neb_harness.py`.
The `.audit/` evidence manifest is intentionally **not** edited here; it is regenerated by the
audit-request tooling on the next cycle.

## F-003 — absent manifest-referenced evidence paths

Fifteen manifest-referenced paths are absent at this commit: the q=1 production reference
structure `results/objective1/dft/charge_relaxed/q1/ q1_initial_relaxed.extxyz (never committed — see F-003)` (1) plus fourteen
fixed-path parsed-output sources (6 in `results/objective1/dft/fixed_path/all_images_parsed.json`, 8 in
`results/objective1/dft/fixed_path/spin_scan_parsed.json`). The raw sources are not committed and cannot be regenerated
without the original HPC outputs. They are **not** backfilled with fabricated data. Two distinct,
honest repairs are applied:

*(Superseded 2026-10-05: the q=1 structure is now committed at
`results/objective1/dft/charge_relaxed/q1/q1_initial_relaxed.extxyz` (commit e967e47; see
`results/objective1/dft/charge_relaxed/PRODUCTION_NEB_STATUS.md` and
`ehpc/inputs_stage2/neb_q1_production/staging_manifest.json`), so only the 14 fixed-path
parsed-output sources in (a) remain absent. The text "(never committed — see F-003)" that
appears inside the backticked q=1 path in this section (above, in (b), and in fact 1 below) was
inserted in ddaca3f (the CYCLE-000002 F-005 path-reference fix) so that the path would not
resolve as a committed file. It is no longer true.)*

**(a) The 14 parsed-output sources — resolved.** The path-shaped keys that a reference resolver
reads were renamed so they no longer masquerade as committed in-tree paths, and the values
themselves are no longer path-shaped in isolation:
- `results/objective1/dft/fixed_path/all_images_parsed.json` / `results/objective1/dft/fixed_path/spin_scan_parsed.json`: `indir` → `source_dir_not_committed`;
  each run's `file` → `source_filename_not_committed`. The filenames (`img1_q0.out` …) contain no
  slash, and the directory they belonged to is now a non-path key, so neither a key-based nor a
  slashed-path-value resolver resolves them to an absent committed path. Each file also carries
  `provenance_status: RAW_SOURCE_ABSENT_NOT_REPRODUCIBLE`.

**(b) The 1 q=1 input structure — flagged, not disguised.** In
`ehpc/inputs_stage2/neb_q1_production/staging_manifest.json` the entry key `local_source` →
`local_source_absent_not_committed` and the record carries
`submission_status: BLOCKED_DO_NOT_SUBMIT` plus a per-file `note`. The **value** is deliberately
left as the true, human-readable path `results/objective1/dft/charge_relaxed/q1/ q1_initial_relaxed.extxyz (never committed — see F-003)`
because that path IS the missing input this record is about — disguising it would hide the very
fact being reported.

Two facts about this q=1 record were independently verified and are recorded in the manifest
`note`:
1. **The path never existed.** `results/objective1/dft/charge_relaxed/q1/ q1_initial_relaxed.extxyz (never committed — see F-003)`
   has never appeared in any commit across the entire git history
   (`git log --all --diff-filter=A -- '*q1_initial_relaxed.extxyz'` returns nothing). This is not
   lost raw data — it is a staging entry that was never backed by a real q=1 input.
2. **The recorded hash belongs to a q0 file.** The entry's sha256
   `7af20ebb7a069ea0ae3ca8cb3c3867aa3dc6be0a63338e4fb6644b9f0274a121` is the hash of
   `results/objective1/dft/charge_relaxed/q0/q0_initial_relaxed.extxyz` (the only committed file
   matching that digest), not of any q=1 structure.

*(Superseded 2026-10-05: both inferences over-concluded. The identical sha256 is physics, not
error: q0_initial converged in zero BFGS steps from the q=+1-relaxed geometry
(`results/objective1/dft/charge_relaxed/Q0_NEB_GATE.md`, condition 1), so the two files are
byte-identical. The structure existed in the workspace and on the remote (hash-verified at
submission) but had not been committed; it was committed at e967e47, so fact 1 ("never appeared
in any commit") no longer holds either. See the current `note` on this entry in
`ehpc/inputs_stage2/neb_q1_production/staging_manifest.json`.)*

Because the key is renamed (`local_source_absent_not_committed`) and the record is marked
`BLOCKED_DO_NOT_SUBMIT`, the reference is no longer presented as a committed path. Closing this
honestly still requires producing, committing, and independently hash-verifying a genuine q=1
relaxed structure; no `submit_production_job` may run from this staging record until then.

*(Superseded 2026-10-05: F-003(b) is closed. The q=+1 endpoint structures were committed at
e967e47. The manifest now reads `local_source` with `submission_status:
SUBMITTED_AND_COMPLETED`, and the BLOCKED record is kept under `historical_v1` (CYCLE-000020
F-022). Job `98199034` converged in 37 iterations. See
`ehpc/inputs_stage2/neb_q1_production/staging_manifest.json` and
`results/objective1/dft/charge_relaxed/PRODUCTION_NEB_STATUS.md`.)*

## F-006 — Q3 conclusion lacks committed raw provenance

The Q3 (V_I⁰ polaron / CBM-like) conclusion in `RESULTS_INDEX.md` is **demoted to
UNVERIFIED / NOT CITABLE** and removed as gate evidence: its declared raw sources
(`hpc/` job outputs, P1/P2/ELAS/POL discriminator outputs) are not committed, so the quoted
energies, residual, moment trace, and derived bound are not independently recomputable at this
commit. Restoring citability requires committing the immutable raw outputs plus input
manifests/hashes and a derivation script; otherwise Q3 stays demoted.

*(Superseded 2026-10-05: the restoring condition was met. The raw outputs, input manifest and
`results/objective1/dft/charge_relaxed/q3_raw/derive_q3.py` were committed 2026-07-31; F-006 was
verified closed in CYCLE-000005 and re-verified in CYCLE-000010/000011/000016. Q3 is CLOSED /
CITABLE and admissible as Q0-gate condition-3 evidence; see
`results/objective1/dft/charge_relaxed/Q3_CLOSURE_RECORD.md` and `RESULTS_INDEX.md` Q3.)*

## F-007 — regression-suite group count

**HISTORICAL RECORD — the numbers below are the CYCLE-000001 state, not current.**
At that cycle the executable suite `scripts/20_test_checks.py` emitted **36** numbered groups,
and the stale declarations in `README.md`, `results/objective2/CURRENT_STATUS.md` and
`EXPERIMENT_AUDIT.md` were corrected to 36 to match it.

*Superseded (audit CYCLE-000007 F-015): the suite has grown since — every subsequent cycle added
regression groups — and the count is no longer 36. The **current** count is not restated here on
purpose: it is derived from the source by regression `[38]`, which asserts that every live
declaration equals the number of numbered-group prints in `scripts/20_test_checks.py`. Read the
current figure from `README.md`, never from this historical record.*

An earlier automated count-sync pass rewrote the 36 in this paragraph to the then-current value
while leaving the surrounding sentences at 36, which is the contradiction F-015 caught. That
sync is now scoped to live navigation documents only and skips historical/correction records.

## F-005 — unresolved repository-path-shaped references (LOW, non-blocking)

Accepted for repair. Many of the 140 flagged references are relative-path shorthands that resolve
correctly against their containing directory (e.g. `q0/q0_final_ns1.out.gz`,
`results/objective1/dft/charge_relaxed/Q0_POLARON_EXCLUDED.md` cited from within `results/objective1/dft/charge_relaxed/`); the genuine
dead links are dominated by the F-003 absent artifacts (q1 structures, `hpc/`-scoped outputs)
already flagged above. **Path convention for reviewers and the link checker:** references written
in backticks are resolved first as repo-root-relative, then relative to the citing file's
directory; a reference that resolves under neither and is not one of the F-003 absent artifacts is
a true dead link to repair. Remaining true dead links track with F-003 closure.

File: EXECUTION_GUIDE.md
# 完整执行指南 — 从 Objective 1 收尾到 FA₀.₉₅Cs₀.₀₅PbI₃ 候选筛选

**版本:2026-07-23 合并版。本文件是唯一权威执行文档,取代并归档以下三份:**
`NEXT_STEPS_FA.md`、《下一步执行指南(Stage 0–5)》、`PLAN_AMENDMENTS.md`。
执行者:Mac mini 上的 claudescience。硬件:AutoDL RTX 5090(MLIP)+
阿里云 E-HPC 2×32 核(DFT)+ NAS。

**一句话定位:** pipeline 已跑通;zero-shot 趋势有价值;DFT 已证明 MACE-MP-0
的绝对势垒不能用于生产排名;电荷态 DFT 链路已通,但尚无各自弛豫的 q=0/q=+1
最小能量路径。**完成 Stage 3 之前不开始 50 候选正式排行榜。**

---

## 第一部分 当前证据与允许的结论

| 模块 | 已有结果 | 目前允许的结论 |
|---|---|---|
| γ-CsPbI₃ baseline | MACE 0.259 eV(159 原子,float64 CI-NEB) | 脚本/路径生成/数值回归可用;0.259 eV 不是最终物理势垒 |
| DFT-vs-MACE | 同一 MACE 路径上 PBE 0.141 eV vs MACE 0.259 eV | MACE 在该**固定路径**上比 PBE 高 118 meV;不可用于绝对排名 |
| 带电固定路径 | q=0:140.6 meV;q=+1:126.6 meV | 固定核坐标下移除电子使该路径降约 14 meV;**不是** Tyagi 的完整电荷态比较 |
| GA | near 三取向 +70/+182/+278 meV;far ≈ −23 meV | 局域 pinning 符号稳健;量级对构型和尺寸敏感 |
| 应变 | 双轴拉降压升;+1% ≈ −41 meV,尺寸一致 | 当前最稳健的 zero-shot 趋势结果 |
| 立方相试筛 | Ba/Ca/Sr/Bi/Br 均降垒 | 机制探索 tier;非生产宿主排名 |

**尚不能宣称:** 完整 DFT-NEB 势垒;Tyagi 电荷态排序;GA 定量效应;
FA₀.₉₅Cs₀.₀₅PbI₃ 的任何结论。

**声明禁令(全程有效):**

```
"we reproduced Tyagi's charge-state mobility ordering"
"DFT benchmarked the true migration barrier"
"the true barrier lies between PBE and MACE"
"DFT found the true saddle"(在全图像评估+DFT-NEB 之前)
```

---

## 第二部分 总体结构:双泳道

**原则:Stage 门槛管"声明和排名",不管"探索性算力"。** 两条泳道吃不同硬件,
互不阻塞:

```
泳道一(E-HPC,声明门槛链,严格串行):
  Stage 0 → Stage 1 → Stage 2 → Stage 3 → Stage 4(DFT 部分)→ Stage 5

泳道二(5090,探索泳道,与泳道一并行):
  FA 母相建胞 → det=20 超胞枚举 → FA 取向系综 → zero-shot FA 基线分布
  (全部产物标注 exploratory/quarantined,不进生产声明,只作 Stage 4 输入)
```

**回归测试规则(全程):** γ-CsPbI₃ 0.259 eV 在任何环境/版本/依赖变更后必须
复现至 <1 meV 才允许继续;FA 基线稳定后同样入库一条 FA 回归路径。

---

## 第三部分 泳道二 — FA 宿主探索(5090,今天即可开工)

### W2-1 母相与超胞

- α/伪立方黑相 FA-rich 母相;12 原子赝立方胞,FA 手工构型,MACE 弛豫;
- **det=20 超胞枚举**:枚举行列式为 20 的变换矩阵,按各向同性评分排序
  (pymatgen/ASE 的 optimal cell shape 工具),不默认 2×2×5;保存候选评分、
  变换矩阵和元素计数 assert;
- 目标组成 FA₁₉Cs₁Pb₂₀I₆₀ = 233 原子(FA = CH₅N₂ 八原子),挖一个 V_I 后 232。

### W2-2 FA 取向系综

- 纯 FA 母相 2×2×2(96 原子)MLIP-MD:300 K NVT,20–50 ps,每 2–5 ps 抽帧,
  淬火弛豫 → **≥8 个去相关取向构型**;
- 检查:FA 未解离、N–H···I 接触合理、PbI₆ 骨架完好、空位未诱发非钙钛矿重构;
- MD 只用于生成取向样本,不做动力学结论(zero-shot 对 FA 转动质量未知)。

### W2-3 zero-shot FA 基线分布

- 8 个构型各跑同一条 V_I 八面体棱边 hop 的 CI-NEB(float64,per-image calc);
- 产出:**Ea 分布(N、均值、标准差、极差)**——散布宽度决定 Stage 4/5 全部
  采样预算,是泳道二最重要的单个数字;
- 与文献 FA 基区间做 sanity 对照;入库 FA 回归路径。

### 泳道二验收

- [ ] det=20 最优超胞选定且有评分记录;
- [ ] ≥8 取向构型通过结构检查;
- [ ] FA 基线 Ea 分布报告(`results/fa_host/REPORT_fa_baseline.md`);
- [ ] 全部文件带 exploratory 标注。

---

## 第四部分 泳道一 · Stage 0 — 整理、同步并冻结证据

### 目标

GitHub 成为唯一可追溯事实源;消除 README/`REPORT_objective1.md`/
`anchors_summary.json`/`HANDOFF.md`/`DFT_BENCHMARK.md` 对 anchor (b) 完成度的
不一致表述。

### 执行

```bash
cd ~/Desktop/perovskite-screening
git status --short && git log --oneline --decorate -12
# 凭据扫描(提交前必跑):
rg -n --hidden -g '!*.pdf' -g '!*.png' \
  '(BEGIN OPENSSH PRIVATE KEY|password\s*=|token\s*=|api[_-]?key\s*=)' .
```

**禁止提交:** 私钥、token、密码、`.ssh/config`、wavefunction、`*.save/`、
临时 SCF 目录。**必须提交:** QE 输入(或完全重建输入的生成器)、Slurm 脚本、
解析后 JSON、图、报告、赝势名称/来源/SHA256、结构哈希、收敛参数。

```text
scripts/05_generate_qe_inputs.py
scripts/06_parse_qe_results.py
ehpc/jobs/*.sbatch          ehpc/inputs/*.in
results/objective1/dft/*.json + README.md
```

### 单一状态表

创建 `results/objective1/STATUS.md`,每行含:日期、计算 ID、host/phase/supercell、
方法/模型/charge/spin、几何状态(fixed-path 或 relaxed-path)、结果、局限、
允许的主张、下一步、**实际花费**。anchor (b) 当前必须写为:

```text
FIXED-GEOMETRY ELECTRONIC COMPARISON: COMPLETE
RELAXED-CHARGE-STATE MIGRATION BARRIER: PENDING
```

### 两处文档修正(本 Stage 内完成)

1. `DFT_BENCHMARK.md` 的 "The true barrier likely sits between PBE (141 meV)
   and MACE (259 meV)" → 改为 "PBE and MACE disagree by 118 meV at fixed
   geometry; neither is the converged physical barrier (spin state, path
   relaxation, SOC and finite-T effects unresolved)";
2. 同文件头部 "Anchor (b) — DONE (single-point)" → 改为上面的两行式状态。

### 通过条件

- [ ] 工作区无未解释的科研结果;
- [ ] 全部文档对 anchor (b) 状态一致;
- [ ] QE 输入可从仓库重建;
- [ ] 凭据扫描通过;
- [ ] reproducibility 提交已 push。

---

## 第五部分 Stage 1 — 固定路径 DFT 的方法学收敛

### 目标

确认 141 meV 不被自旋、展宽、cutoff、k 点或色散设置主导;为带电 NEB 锁定
生产理论设置。**本阶段同时锁定全项目泛函层级。**

### 1.1 q=0 奇电子问题(最优先)

中性缺陷超胞价电子 32×9 + 32×14 + 95×7 = **1401(奇数)**,不得默认闭壳层。
对 q=0 的 img0/img3 运行:

```text
Case A  当前非自旋设置(旧参考)
Case B  nspin=2, tot_magnetization=1
Case C  合理替代初始磁化/局域初值
```

保存总磁矩、自旋密度、缺陷态占据、能量与垒。q=+1(1400,偶)同样检查电子
局域化。**若自旋极化与非自旋垒差 >10–20 meV,141 meV 降级为 "preliminary
non-spin fixed-path value"。**

### 1.2 收敛矩阵(每次只动一个参数)

```text
degauss:  0.010 → 0.005 Ry
ecutwfc:  50 → 60(必要时 70)Ry;ecutrho 按超软赝势推荐比率
k 点:    Γ → 适合 γ-P1 超胞的更密网格
D3:      on/off 对照(SCF 后附加项,近零成本)★
SOC:     img0/img3 一对全相对论单点;若不做,STATUS.md 显式写
          "SOC deferred" + 理由 ★
```

★ 为合并版新增。**D3 结论当场锁定:全项目统一 PBE+D3**(FA 宿主必须有 D3;
避免 Stage 3 训练集将来重算),γ-CsPbI₃ 侧同步换轨。

验收:|Ea(tight) − Ea(production)| ≤ 10 meV。生产设置写入
`configs/qe_gamma_vi_production.yaml` + `results/objective1/dft/convergence.{csv,md}`。

### 1.3 补齐固定路径全部图像

当前只有 0/2/3/4。全部图像的 q=0/q=+1 单点跑完后,才允许写
"Image N is the highest-energy structure on the sampled MACE band under PBE"。

### 输出与通过条件

```text
results/objective1/dft/fixed_path/
  q0_spin_scan.csv  smearing_scan.csv  cutoff_kpoint_scan.csv
  d3_soc_check.csv  all_images_q0.json  all_images_q1.json
  fixed_path_profile.png  FIXED_PATH_BENCHMARK.md
```

- [ ] q=0 自旋状态明确;
- [ ] 生产设置收敛至 10 meV 内,含 D3 决定与 SOC 处理;
- [ ] 两个电荷态的完整固定路径曲线;
- [ ] 磁矩/占据/力/SCF 状态入库;
- [ ] 141 meV 在所有文档中称为 fixed-path PBE value。

**预算帽:≤2 节点日(≈¥400)。时间盒:3–5 天(与 Stage 0 合计)。**

---

## 第六部分 Stage 2 — 真实电荷态迁移路径(anchor b)

### 目标

对 q=0 与 q=+1 分别得到弛豫路径的 Ea(q) = E_TS(q) − E_initial(q)。
不预设结果符合 Tyagi;排序不同则如实报告并诊断相/超胞/泛函/路径差异。

### 2.1 分开弛豫端点

`q0_initial, q0_final, q1_initial, q1_final` 各自:固定晶胞;用 Stage 1 锁定的
spin/occupation/D3 设置;离子弛豫至 fmax ≤ 0.02 eV/Å;保存结构、磁矩、局域
键长、电子局域化;比较 q=0/q=+1 的 Pb–I 畸变差异。
**弛豫轨迹的每一步 SCF 全部存档——这是 Stage 3 训练集的种子。**

### 2.2 两阶段路径策略(含预算决策点 ★)

```text
探索:3 内部图像,非 climbing,两个电荷态各一条
决策:测 DFT 探索路径相对 MACE 路径的最大原子位移 d_max
  d_max < 0.15 Å  → 省法:DFT 弛豫端点 + MACE 路径加密单点
                     + 仅 q=+1 全 5 图 CI-NEB(物理主导态优先享受全预算)
  d_max ≥ 0.15 Å 或路径类别改变 → 两个电荷态都上全 CI-NEB
```

硬性要求:固定晶胞、统一理论层级/赝势/收敛参数、endpoint fmax ≤ 0.02、
NEB fmax ≤ 0.03–0.05 eV/Å、至少一个电荷态做图像数加密检查。每条路径报告
E_initial/E_final/E_TS、Ea 正反向、端点不对称、最大 NEB 力、逐图像磁化/电荷局域。

### 2.3 带电修正检查

不得假设 ΔE_corr = E_corr(TS) − E_corr(initial) 为零。最低检查:初态/鞍点电荷
密度、远离缺陷的势对齐、FNV/eFNV 修正差;可承担时在更大胞重复 q=+1 初态与
鞍点单点。|ΔE_corr| < 10 meV 才可写 "residual charged correction below target
precision",否则并入最终势垒。

### 通过条件与输出

- [ ] 两个电荷态各自弛豫端点 + 收敛路径;
- [ ] spin/占据/局域化已检查;
- [ ] ΔE_corr 已量化;
- [ ] 势垒差与不确定度已报告;
- [ ] 对照 Tyagi 时说明相/超胞/理论层级/0 K NEB vs 有限温 MD 的区别。

```text
results/objective1/dft/charge_relaxed/
  q0/  q1/  charge_state_profiles.csv
  charge_state_structural_descriptors.csv
  charge_correction_check.md  CHARGE_STATE_ANCHOR.md  charge_state_neb.png
```

最终状态三选一:`ANCHOR_B_REPRODUCED` / `ANCHOR_B_COMPLETED_DIFFERENT_ORDERING`
/ `ANCHOR_B_INCONCLUSIVE`。

**预算帽:≤¥1500。时间盒:1–2 周。**

---

## 第七部分 Stage 3 — 分电荷态 MACE 微调与主动学习闭环

### 目标

两个独立模型 `MACE-FT-VI0` / `MACE-FT-VIp`。MACE 无总电荷输入,**不得用同一
模型改 charge 标签冒充两个电荷态。**

### 3.1 训练集(每电荷态)

弛豫端点、DFT 路径全部图像、鞍点两侧图像、endpoint/saddle 的 0.03–0.10 Å
随机扰动、轻微双轴应变结构、不同空位环境与跳跃方向、AL 发现的高不确定度帧。
每帧存 energy/forces/cell/stress/charge state/config type/来源计算 ID/输入哈希。
**切分纪律:按独立路径或独立构型切分 train/val/test;禁止同一条 NEB 的相邻
图像跨切分。**

### 3.2 验收

- 保留路径 |Ea(MLIP) − Ea(DFT)| < 0.05 eV;
- 鞍点机制、barrier ordering、迁移 I 与近邻 Pb/I 的力误差合格;
- 两个电荷态模型不数值退化为同一 PES;
- **全局 force MAE 低但鞍点垒误差 >50 meV = 不通过。**

### 3.3 主动学习循环

```text
MLIP NEB/短 MD → 高不确定度/路径异常帧 → DFT 能量+力
→ 加入对应电荷态训练集 → 重新微调 → 保留路径复测
```

通过状态:`GAMMA_CSPBI3_CHARGE_SPECIFIC_MLIP_VALIDATED`。
**时间盒:约 1 周(训练在 5090,DFT 单点走 E-HPC)。**

---

## 第八部分 Stage 4 — FA₀.₉₅Cs₀.₀₅PbI₃ 宿主验证(Objective 1B)

γ-CsPbI₃ 验证的是流程;势垒不继承。泳道二的产出在此转正(补 DFT 审计后)。

### 4.1 结构(泳道二 W2-1 转正)

det=20 最优超胞,FA₁₉Cs₁Pb₂₀I₆₀,元素计数 assert;黑色 α/伪立方母相。

### 4.2 取向集合(W2-2 转正)

≥3 个独立弛豫 FA 取向 + 1 个 MD 快照;结构检查同 W2-2。

### 4.3 最小迁移路径矩阵

≥3 个 FA 构型 × (Cs-near + Cs-far) = **≥6 条路径**。报告 min/median/max/range
与 near−far 差值——**near/far 差值即 ΔEa(Cs),保留 headline 问题框架:
"5% Cs 只稳相还是也钉扎碘迁移?"** 不报告单一 "FA/Cs 势垒"。

### 4.4 DFT 转移门槛

最低/中位/Cs-near 三条代表路径做端点/鞍点/邻图 DFT 检查(PBE+D3,Stage 1
设置);若 DFT 力显示鞍点不稳定或机制改变 → 完整 DFT-NEB。q=0/q=+1 在新宿主
重新处理(至少固定路径对照 + 必要时弛豫)。

### 通过条件

- [ ] 结构与相合理;≥3 取向稳定;
- [ ] ≥6 条路径形成分布;≥3 条 DFT 抽查;
- [ ] 代表路径 MLIP–DFT 误差 <0.05 eV;
- [ ] q=0/q=+1 处理明确;
- [ ] −1%/0/+1% 双轴应变三点完成或书面说明延后理由。

通过状态:`TARGET_HOST_VALIDATED`。

---

## 第九部分 Stage 5 — 六候选 pilot → 50 候选筛选

### pilot 候选(固定名单,含已知答案量尺)

| 候选 | 预期 | 角色 |
|---|---|---|
| GA⁺(A位) | + | 阳性对照;补齐 anchor (c) 定量线 |
| Sr²⁺(B位) | − | 阴性对照(自家初筛 + Arber 双重背书) |
| K⁺(间隙) | + | 文献阳性 |
| 多价间隙(Zhao 2022 机制类) | + | 静电俘获机制代表 |
| 通道阻塞型一例 | ? | 第三机制类代表 |
| Cs⁺(4.3 免费产出) | ? | ΔEa(Cs) headline 问题 |

### 每候选最低计算集

同宿主构型 undoped paired control;dopant-near 与 dopant-far hop;≥2 个局域
构型;vacancy binding energy;escape barrier;结构稳定性与电荷补偿检查;
≥1 个代表性 DFT 抽查。分别报告:

```text
ΔEa_local = Ea(near) − Ea(control)
E_bind    = E(far) − E(near)
E_escape  = E_TS − E(near)
```

**局部垒升高不自动等于抑制长程迁移**——可能只是强俘获空位或打开低垒绕行路径;
三个量一起看。

### 通过条件

top/bottom 候选不因构型反转;MLIP–DFT 误差 <0.05 eV;机制与几何/电荷证据
一致;候选电荷补偿与相稳定性可行。**通过后才扩展至 ~50 候选正式排行榜**
(排名 = 分布统计 + 机制标签 + HSE 电子良性门,按 proposal rev.3 执行)。

---

## 第十部分 资源、报告与停止纪律

### 每次 E-HPC 任务前后

```bash
ssh ehpc 'sinfo; squeue -u $USER'
ssh ehpc 'sacct -j JOB_ID --format=JobID,State,Elapsed,ExitCode,MaxRSS'
```

记录 core-hours、walltime、峰值内存、SCF 次数、费用估计、输出路径。
**队列清空 → 数据同步到 NAS/Git → 节省停机两台计算节点。** 5090 空闲即关机。

### 预算与停止

- Stage 1 ≤ ¥400;Stage 2 ≤ ¥1500;泳道二 <¥200;任一 Stage 超帽 50% → 停下汇报;
- STATUS.md 的"实际花费"列每批次更新。

### 文档同步(每 Stage 完成时)

```text
README.md   HANDOFF.md   results/objective1/STATUS.md
results/.../REPORT_*.md   proposal/proposal_v2.tex(rev.3+)
```

Stage 2 完成前,proposal 关于 DFT 的表述仅允许:

> Fixed-geometry PBE calculations on a MACE-generated γ-CsPbI₃ path establish a
> 0.118 eV MACE–PBE discrepancy and motivate charge-specific fine-tuning.
> Fixed-geometry q=0/q=+1 calculations are complete; relaxed charge-state
> migration pathways remain in progress.

### 日历预期(防跳门槛)

```text
Stage 0–1:3–5 天      Stage 2:1–2 周      Stage 3:约 1 周
Stage 4:约 1 周(泳道二已预热)   Stage 5 pilot:约 1 周
50 候选正式筛选的诚实起点:约 4–6 周后
```

中途不因焦虑跳过任何门槛;探索欲望全部导流到泳道二。

---

## 立即执行(今天)

1. **Stage 0** 全部,含两处文档修正;
2. **泳道二启动**:FA 建胞 + det=20 枚举(5090);
3. **Stage 1.1 提交**:q=0 img0/img3 的 spin 扫描批次,同批附 D3 on/off 对照
   (E-HPC,开机→提交→跑完→节省停机)。

三件事完成前,不开启任何大规模 NEB farm。

File: NEXT_STEPS_FA.md
# 下一阶段研究指引 — FA₀.₉₅Cs₀.₀₅PbI₃ 转向(给 Mac mini 的 claudescience)

写于 2026-07-23(MacBook Pro 会话)。前提:已读 GitHub 上全部 14 个新 commit 的
报告。**战略决定:生产筛选宿主改为 FA₀.₉₅Cs₀.₀₅PbI₃(实用组分);CsPbI₃ 降级为
方法学验证平台,已有成果全部保值。** proposal 已更新到 rev.3(见 proposal/ 目录,
新增 §6 Preliminary Results,就是你们的数据)。

## 总原则(适用于以下所有任务)

1. **FA 宿主的每个垒都是分布,不是数字**:报 N、均值、标准差、极差。单构型数字
   一律标注 "single-config, not rankable"(GA 教训的制度化);
2. **诚实状态标签制度延续**:sanity ✓ / trend ✓ / validated 三档,宁降不升;
3. **回归测试不许破**:γ-CsPbI₃ 0.259 eV 在任何环境变更后必须复现;FA 基线稳定后
   也建一条 FA 回归路径;
4. **花钱纪律**:E-HPC 批次结束节省停机;AutoDL 跑完关机;每份报告末尾记录本批
   实际花费;
5. 每个任务产出:`results/<track>/` 下的 JSON 原始数据 + REPORT_*.md + 可复现
   命令行,commit 并 push。

---

## Track A — CsPbI₃ 方法学线(继续,不受转向影响)

### A1. 带电弛豫路径(最高优先级,anchor b 的真正完成)⭐
DFT_BENCHMARK 已证明固定几何单点只给 0.90 比值;Tyagi 分离是结构弛豫效应。
- E-HPC 上对 159 原子胞做 **q=+1 的几何弛豫**:两个端点 + MACE 鞍点附近 3 张图
  (`tot_charge=1`,离子弛豫,力收敛 ~1e-3 Ry/Bohr;报告估计每个端点 ~5 h/32核);
- 产出:弛豫后的 V_I⁺ 垒 vs V_I⁰ 垒;与 Tyagi 2025 的分离方向/量级对比;
- **弛豫轨迹的每一步 SCF 都存下来**——这就是逐电荷态微调训练集 v0 的种子数据;
- 验收:能回答"带电弛豫是否把分离拉向 Tyagi 方向"。无论答案是否,都写报告。

### A2. QE 生产设置收敛(为微调数据定标准)
- ecutwfc {40,50,60,70} Ry × k {Γ, 2×2×2} 的垒收敛矩阵(单点即可,8–10 个 SCF);
- 选定生产设置后,所有微调训练数据统一用它;
- 验收:垒对 cutoff/k 的收敛曲线,选定点误差 <10 meV。

### A3. 微调 v0(A1+A2 之后)
- 训练集:A1 的带电弛豫构型 + 现有 8 个单点 + 路径附近扰动构型(每构型摄动
  0.05–0.1 Å,~50–100 个,E-HPC 批量单点);
- 每电荷态一个 MACE 微调(5090 上训练,一轮几小时);
- 验收:held-out γ 路径上 |Ea^MLIP − Ea^DFT| < 0.05 eV。达标后才有资格排名。

## Track B — FA 宿主启用线(新,与 Track A 并行)

### B1. α-FAPbI₃ 建胞 + 取向系综协议
- 12 原子赝立方胞(FA 手工/SMILES 构型),MACE 弛豫;
- 2×2×2(96 原子)MLIP-MD:300 K,NVT,20–50 ps,每 2–5 ps 抽一帧去相关快照,
  淬火弛豫 → **8 个取向构型**的系综;
- 注意:zero-shot MACE 对 FA 转动的描述质量未知,MD 只用来生成合理取向样本,
  不做动力学结论;
- 验收:8 个构型的能量分布 + 结构合理性检查(Pb–I 骨架完好、FA 未解离)。

### B2. FA 宿主 V_I 基线分布(FA 侧的"曳光弹")⭐
- B1 的 8 个构型各跑同一条八面体棱边 V_I hop 的 CI-NEB(5090,float64);
- 产出:**Ea 分布(均值±标准差)**——这个散布宽度决定后面所有 FA 任务的采样预算,
  是本阶段最重要的单个数字;
- 与文献 FA 基体系区间(器件级 ~0.4–0.6 eV,计算值更宽)做 sanity 对照;
- 验收:分布报告 + 新的 FA 回归基线路径入库。

### B3. 2×2×5 组分胞 + "Cs 本身是不是钉扎剂"⭐(第一个 FA 科学问题)
- 2×2×5 超胞(240 原子,20 个 A 位)放 1 个 Cs = 恰好 x=0.05;
- Cs 近路径 / 远路径两种摆位 × ≥4 个 FA 取向 → ΔEa(Cs) 分布;
- 这直接回答"5% Cs 只稳相还是也钉扎碘迁移"——无论结果如何都可发表,而且
  解释实用配方;
- 验收:ΔEa(Cs) 均值±散布 + 机制指纹(Cs 局部几何 vs FA 氢键网络变化)。

### B4. QE 的 FA 侧就绪
- 补 H/C/N 赝势(与现有 pslibrary/SSSP 一致的家族);
- **加 D3 色散**(`vdw_corr='grimme-d3'`)——有机阳离子体系必须;CsPbI₃ 侧
  同步加 D3 重跑一个对照单点,量化 D3 对垒的影响;
- FAPbI₃ 96 原子胞单点计时(32 核预计 <1 h);
- 验收:FA 胞 SCF 收敛 + 计时数据进成本模型。

### B5. 转移性探针(A3 + B2 之后)
- 把 CsPbI₃ 初筛的代表(Sr@Pb、Br@I)+ GA@A位 在 FA 宿主重算(微调模型);
- 产出:CsPbI₃→FA 排名相关性,直接写进 proposal 的 transferability deliverable;
- 验收:相关系数 + "两级漏斗是否成立"的判断。

## 优先级与依赖

```
A1 ⭐ ──→ A3 ──→ B5
A2 ──↗          ↗
B1 ──→ B2 ⭐ ──→ B3 ⭐
B4(独立,随时可做)
```

建议本周:A1 + B1/B2 并行(分别吃 E-HPC 和 5090,互不抢资源),B4 见缝插针。
γ 相重跑立方初筛的旧计划**取消**——被 FA 转向取代,不要花算力。

## 成本预估

- Track A:A1 ~10–15 节点小时,A2 ~5,A3 训练在 5090 上忽略不计 → **E-HPC
  约 ¥300–500**;
- Track B:B1+B2 在 5090 上 <1 天(几十块钱);B3 约 2×;B4 的 QE 部分 ~¥100;
- 全部加起来 <¥1500,在预算内。超预算 50% 时停下来汇报。

## 汇报节点

每完成一个 ⭐ 任务,更新 HANDOFF.md 的进度节 + push,并在报告里明确回答:
- A1:带电弛豫是否拉开 V_I⁺/V_I⁰ 分离?
- B2:FA 宿主的取向散布多宽?(决定采样预算)
- B3:Cs 是否钉扎?

proposal rev.3 的 tex/pdf 在 proposal/ 目录,请连同本文件一起 commit 进仓库。

File: PASSIVATOR_SCREEN_CN.md
# 钝化剂筛选 XRD 结果详述（六个样品）

数据：Generations-0726-XRD，control + 钝化剂 1–5，全部沉积在 ITO 基底上。
分析工具：`perovskite-xrd-protocol`（固定协议测量层）。
本文所有数值均取自已保存的结果表 `xrd/results/master_figure_data.csv` 与
`xrd/results/passivator_peak_tables.csv`，未凭记忆书写。

## 0. 采集条件与数据完整性

从 `.mdi` 头文件读取（不是假设）：

| 项目 | 数值 |
|---|---|
| 波长 | Cu Kα **λ = 1.54184 Å**（加权平均值，**不是** Kα₁ 的 1.540598 Å） |
| 扫描范围 | 5–50° 2θ |
| 步长 / 每步计数时间 | 0.05° / 0.3 s |
| 仪器 | DX-27Mini，40 kV/10 mA，狭缝 1°/1°/0.03 mm，单色器开 |
| 重复次数 | **每个薄膜仅 1 次扫描（n = 1，无重复）** |

六个样品的采集条件**完全一致**，因此允许比较绝对强度。每个 `.txt` 的强度值
与其 `.mdi` 内嵌计数逐点核对通过。

## 1. 物相：六个样品是同一个相

八个反射在每个样品中都能指标化到赝立方晶胞，
N = h²+k²+l² = 1, 2, 3, 4, 5, 6, 8, 9，**没有任何未指标化的薄膜反射**。

结论：没有新相、没有相变、没有分解为其他结构。所有差异都在
**PbI₂ 含量**和**扫描几何**这两件事上。

## 2. 关键约束：位置和宽度的差异是仪器造成的

ITO 基底在每个薄膜下面都是同一块，物理上不可能改变。但它的衍射峰变了：

- 位置漂移 **0.35°**
- 半高宽变化 **71%**

而薄膜峰跟着它一起动：

| 检验 | 结果 | 判定 |
|---|---|---|
| 钙钛矿 100 位移 vs ITO 位移 | 斜率 **1.08**，r = **0.986** | 共同的几何偏移（样品高度/位移），不是晶格变化 |
| 薄膜半高宽 vs ITO 半高宽 | r = **+0.88** | 各次扫描的仪器展宽不同 |

**关于回归是否包含 control：包含，且必须包含。**

以 control 为参考只是把两个坐标轴同时平移一个常数，而斜率与相关系数对平移不变
——用位移回归和用绝对角度回归得到的是同一条线（已数值验证，差异 ~1e-14）。
control 落在 (0, 0) 是坐标原点的位置，不是人为造出的锚点；它仍是一个真实观测，
剔除它等于丢弃一个数据点。

留一法（逐一剔除，并改用另一片薄膜作参考）：

| 剔除 | n | 斜率 | r | p |
|---|---|---|---|---|
| control | 5 | 1.019 | 0.991 | 0.0011 |
| P1 | 5 | 1.087 | 0.987 | 0.0017 |
| P2 | 5 | 1.076 | 0.985 | 0.0022 |
| P3 | 5 | 1.231 | 0.929 | 0.0224 |
| P4 | 5 | 1.119 | 0.993 | 0.0007 |
| P5 | 5 | 1.061 | 0.986 | 0.0020 |

斜率始终在 1.02–1.23，r 在 0.929–0.993 之间，p 始终 ≤ 0.022。**剔除 control 后结论反而
更强**（斜率 1.019 更接近 1，r = 0.991 更高）。宽度检验用的是绝对半高宽，
control 并非结构性零点，剔除后 r 由 +0.873 变为 +0.906，同样不依赖 control。

**因此 Δa 与 ΔD 在这六次扫描之间 NOT COMPARABLE（不可比较）。**

数值仍然计算并保留在表中，但样品之间的差值是仪器来源的：

- 赝立方 a 表观范围 6.2987–6.3096 Å，跨度 0.011 Å；而最大模型不确定度为
  0.0075 Å ——**跨度与不确定度同量级，并未明显超出**。
- 表观畴尺寸 22.6–87.7 nm，其排序几乎完全由该次扫描的对准质量决定
  （表观 D 与 ITO 半高宽 r = −0.79）。

另外：ITO 峰在 6 个样品中的 5 个里**比薄膜峰还宽**，说明它的宽度由 ITO 自身
晶粒尺寸主导，**不能当作仪器分辨率标样**——强行反卷积会使表观尺寸发散到无穷。

## 3. 逐样品结果

| 样品 | PbI₂（占钙钛矿 Bragg %） | p（bootstrap） | 钙钛矿/ITO 相对 control | 211/220 | 表观 D (nm) | 钙钛矿峰中位半高宽 (°) |
|---|---|---|---|---|---|---|
| **control** | 2.66 | 4.3×10⁻¹⁴ | — | 0.29 | 46.7 | 0.207 |
| **P1** | 3.85 | 1.0×10⁻²³ | +7% | 0.39 | 87.7 | 0.157 |
| **P2** | 3.40 | 3.9×10⁻¹⁵ | −2% | 0.45 | 33.0 | 0.285 |
| **P3** | 1.14 | 0.023 → **未检出** | **−41%** | 0.78 | 22.6 | 0.380 |
| **P4** | 1.73 | 1.4×10⁻⁴ | −9% | 0.55 | 27.6 | 0.319 |
| **P5** | **10.04** | 5.2×10⁻⁶⁴ | +7% | 0.70 | 79.0 | 0.166 |

Bonferroni 显著性阈值（检验了 12 个候选位置）α = 0.0042。

**control** — PbI₂ 2.66%，作为参考点。峰形锐利。

**P1** — PbI₂ 3.85%，仅次于 P5；但总衍射强度未变（归一化指标 +7%，在噪声内）。
它是除 P5 外对准最好的一次扫描，所以表观尺寸看起来最大——这是几何效应。

**P2** — PbI₂ 3.40%，强度未变（−2%）。其**原始** Bragg 积分下降 14.5%，
但该指标未对束流和对准做归一化，而归一化指标没有显示任何变化，
因此不应据此判定薄膜发生了改变。

**P3 —— 两个独立维度上的异常样品。**
- 唯一**没有检出 PbI₂ 相容峰**的薄膜（p = 0.023，未通过 α = 0.0042）；
- 唯一在归一化强度上超出噪声的样品：**−41%**。

同时它的峰最宽（中位 0.380°），扫描对准最差（ITO 半高宽 0.662°，漂移 0.35°），
所以它的尺寸和晶格数值在全组中最不可信。强度下降是真实的，但**无法在此区分**
其原因是结晶物质更少、薄膜更薄、还是表面部分非晶化。

**P4** — PbI₂ 1.73%，低于 control；强度基本未变（−9%）。全组中最“安静”的样品。

**P5 —— PbI₂ 10.04%，是 control 的 3.8 倍**，显著性极高（p ~ 10⁻⁶⁴），
且其 PbI₂ 峰是全组最锐、最强的。但钙钛矿总强度未变（+7%），
说明**这不是体相薄膜的分解，而是表面相的大量富集**。

### PbI₂ 排序的稳健性

- 无论以全部 8 个钙钛矿反射归一化，还是仅以最邻近的反射归一化，
  **排序完全相同**（Spearman ρ = 1.00）；
- PbI₂ 百分比与失准代理量**负相关**（r = −0.69），即最高值来自对准最好的扫描，
  所以这个趋势不是几何假象。

排序（低 → 高）：**P3 < P4 < control < P2 < P1 < P5**

## 4. 结晶度：没有任何钝化剂使薄膜非晶化

Bragg/total 指标在六个样品中为 **0.213–0.230**，相对 control 的偏差全部在 7.4%
以内。无论钝化剂做了什么，都没有破坏结晶性。

注意：该指标是**固定协议下的比较性结晶度指数**，不是绝对结晶度；它依赖扫描范围、
背景、计数时间、膜厚和仪器通量，只在协议完全一致时可比。

## 5. 织构：六个薄膜共享同一织构取向

全部六个薄膜都**强织构化**（TC = 1.0 代表无取向粉末）：

- 211 增强，最高 TC = 3.67；300 增强，最高 TC = 2.38
- 100 与 200 被压低，TC = 0.17–0.33

六条织构曲线两两秩相关中位数 ρ ≈ 0.98，即**形状是同一个**。

211/220 强度比确实存在表观趋势（control 0.29 → P3 0.78），且 P5 是唯一最强峰为
210 而非 220 的样品。**但不应把它作为钝化剂效应报告**，理由是它与一个混杂量
显著相关：

| 变量 | Pearson r (p) | Spearman ρ (p) |
|---|---|---|
| ITO 半高宽（对准代理） | +0.42 (0.407) | +0.03 (0.957) |
| 钙钛矿中位半高宽 | +0.49 (0.327) | +0.54 (0.266) |
| \|基底位移\| | +0.63 (0.179) | +0.54 (0.266) |
| **总 Bragg 强度** | −0.75 (0.083) | **−0.83 (0.042)** |
| PbI₂ % | +0.21 (0.688) | −0.26 (0.623) |

五项检验中**唯一越过 α = 0.05 的是与总 Bragg 强度的秩相关：ρ = −0.83,
p = 0.042**（方向为负：总强度越低，211/220 越高）。这正是一个混杂信号——
衍射越弱的样品，弱反射的相对权重越容易被抬高，而不是钝化剂改变了取向。

两点补充：
- 该结果在 5 项检验的 Bonferroni 校正下（α = 0.010）**不再显著**；
- 与 PbI₂ 排序的秩相关仅 ρ = −0.26（p = 0.623），即织构趋势与化学量并不同步。

因此：现有数据既不足以确立织构趋势，也已给出它可能是强度混杂的直接证据。
需要重复样品才能判断。

## 6. 结论状态一览

| 量 | 状态 | 原因 |
|---|---|---|
| 物相归属（同一赝立方相） | **VALID** | 八个反射在六个样品中全部指标化 |
| PbI₂/钙钛矿 Bragg 比 | **VALID**（P3 为 provisional） | 扫描内比值；排序稳健 ρ = 1.00 |
| 比较性结晶度指数 | **VALID** | 六次扫描协议完全一致 |
| 织构系数 | **VALID** | 约定锁定；已排除基底重叠反射 |
| 晶格常数 Δa | **NOT COMPARABLE** | 峰位随基底 1:1 移动（r = 0.986） |
| 晶粒（畴）尺寸 ΔD | **NOT COMPARABLE** | 峰宽随基底变化（r = +0.88） |
| 绝对结晶度 DOC | **仅给区间** | 非晶包与平背景数学简并 |
| 微应变 | **抑制不报** | Williamson–Hall 斜率在 6 个中有 5 个为负 |

## 7. 站得住的结论

1. **六个薄膜是同一个结晶良好、强织构的钙钛矿相**，没有新相或分解产物。
2. **P5 表面 PbI₂ 为 control 的 3.8 倍**，而体相钙钛矿强度未变——是表面富集，
   不是体相分解。
3. **P3 检测不到 PbI₂，且衍射强度低 41%**，是全组唯一强度真正下降的样品。
4. **没有任何钝化剂使薄膜非晶化。**
5. **本批次无法给出 Δa 和 ΔD**——这是采集时的对准问题，分析无法补救。

## 8. 下一批建议（按优先级）

1. **一次装样、不动样品高度，连续测完整组**；或每个薄膜加内标（Si/LaB₆）。
   这是恢复 Δa 与 ΔD 的唯一途径。
2. **裸 ITO 基底扫描**——确认基底贡献与 30.2° 归属（目前为 provisional）。
3. **LaB₆ 或 Si 标样**——给出真实仪器分辨率函数，使尺寸从"条件值"变为绝对值。
4. **重复样品**：每个条件至少 2 片，才能判断织构趋势是真实效应还是批次散差。
5. 优先复测 **P5 与 P3**——这两个是本数据集唯一确立的材料层面差异。
